Repository: voidwojciech/testing

# testing
Playground

Enjoy your time!

Change description:
some text was added to readme

File: _artykuly_beton_full.csv
AUTOR:,DOI:,WSz: main contribution / kąski,FINISHED,Test type,Grzanie,Target Temp,Cooling,wiek próbek,Storage,O-V,fc range @ 20°C (MPa),Próbka,Rozmiar,Temperatury,Time after exposure,Skład,w/b,Zmienne,mechaniczne,stress-strain,load-deflection,cieplne,fc w Excelu,inne,inne,Inne,Inne 2
Abrams (1971),10.14359/17331,hot residual / aggregate type,,Residual; Hot,,,,,,,,,,,,,,,,,,,,,,,
Al Qadi & Al-Zaidyeen (2014), https://dx.doi.org/10.1016/j.jksues.2012.12.002,Shape effect: cube vs. cylinder; Exposure time,,Residual,,2h or 4h,cooled at room temp.,,,,29.20-45.30,,,,,,,,,,,,,,,,
Arioz 2007,10.1016/j.firesaf.2007.01.00,"Różne kruszywa, w/c (0.4 i 0.5)",,Residual,20°C/min,2h,2°C/min,35,"28d water, 6d air, 24h 105°C",24h,39-52,Cube,70 mm,20 - 1200 (różne dla poszcz. betonów),2h,"OPC, water, fine and coarse aggregate",0.4; 0.5; 0.6,"aggregate, w/c",fc,,,density,NIE,TGA; dTG of cement paste,colour analysis,,
Arioz 2009,10.1002/fam.996,Size effect: cube,,Residual,1°C/min,2h,1°C/min,42,28d water + 7d lab + 7d oven (105°C),7d,69.2 (cube100); 76.6 (cube150),Cube,"100, 150, 200","200, 400, 600, 800, 1000, 1200",7d,"OPC, limestone aggregate <15mm, water, plasticizer",,specimen size (cube 100 vs. 150),"fc, ft",no,no,N/A,TAK,"SEM, surface photos","UPV, rebound hammer",cubes 200 mm only for tensile strength,
Bamonte & Gambarova (2010),10.1061/(ASCE)MT.1943-5533.0000058,Shape effect: cube vs. cylinder,,Residual; Hot,0.5°C/min,2h,0.25°C/min,120,no data,not specified,125,Cube; Cylinder,cube 40; cylinder 36x110,"20, 150, 300, 450, 600, 750",Hot or 7d@RH70%,"OPC, quartz sand; PP fiber (2 sizes); water, SP, TiO2",,specimen shape (cube vs. cylinder),"fc, ft, Young (res.), Gf",no,no,thermal diffusivity,TAK,N/A,N/A,Pavement for Jet fighters,"beleczki_HT; oryginlanie podali nagrzewanie w °C/h, nie min"
Bamonte & Gambarova (2012),10.1617/s11527-012-9839-9,,,Residual; Hot,1 & 2 °C/min,,,,,,51-90,,,"20, 200, 400, 600",,,,,,,,,,,,,
Erdem (2014),10.1016/j.cemconcomp.2013.09.019,Size effect: cylinder; ECC,YES,Residual,15°C/min,1h,natural cooling,28,28d@23°C&RH95,no,63.9-67.2,Cylinder,"50, 100, 150","20, 200, 400, 600, 800",after cooling,"OPC, FA, water, PVA fiber, sand, SP (HRWR)",0.27,,fc,YES,noe,N/A,TAK,pore size distributions; vol. variation of pore size; intruded porosity,no,no,no
Felicetti et al. (2013),10.1002/fam.2125,NSC vs. LWC vs. HPLWC,YES,Residual,0.5°C/min,2h,0.2°C/min,150 days,7d water + 21d air @20°C@RH75 + 120d 20°C@RH65,7d (NSC & LWC) & 14d (HPLWC),30-56,Cylinder,100x200,"20, 105, 250, 500, 750",not specified,"OPC, SF slurry, P, SP, water, expanded clay, fine/medium/coarse aggregate",0.33; 0.63; 0.67,"NSC, LWC, HPLWC","fc, Young, direct tension",YES,,thermal diffusivity,TAK,,,Water loss during oven-drying: NSC: 4%; LWC: 8%; HPLWC: 8% in the first week + 4% in the second week,"Study of structural implications (3 beams, isotherm 500°C)"
Hager & Pimienta (2004),none,Residual vs. Hot; 2 fibre contents,,Residual; Hot,1°C/min,2h,<1.8°C/min,900,1d + 6d sealed +2.5y@20°C@RH50,no,90-120,Cylinder,104x300,"20, 120, 250, 400, 600",Hot or not specified,"OPC, sand, limestone aggr., SF, plasticizer, water, PP fiber",0.30,fibers,"fc, Young",YES,no,N/A,TAK,SEM,spalling observations,,
Hager et al. (2016),10.1002/fam.2318,4 aggregates,,Residual,,,,,,,,,,,,,,,,,,,,,,,
Hosan et al. (2015) + Shaikh,10.14264/uql.2016.545,GP,,Residual,5°C/min,1h,not specified,not specified,24h@70°C then at ambient temp.,no,28-55,Cube,50 mm,"20, 200, 400, 600, 800",not specified,"Na2SiO3, NaOH, FA oraz K2SiO2, KOH, FA",x,activators,fc,no,no,,,,,,
Jackiewicz-Rek et al. (2016),10.1515/ace-2015-0109,HPC: aeration,,Residual,ISO,until SS,,,,,,,,,,,,,,,,,,,,,
Kong & Sanjayan (2010),10.1016/j.cemconres.2009.10.017,size & shape effect; geopolymer,,Residual,4.4°C/min,1h,,3 days,24h@20°C -> 24h 80°CRH93% -> 24h until tests,no,44.1-72.4,Cube; Cylinder,cube 25; cylinder 35x70 & 100x200,"20, 800",<24h,Various materials,Various,,,,,,,,,,
Li et al. 2017 ,10.1016/j.conbuildmat.2017.09.125,,,Residual,5°C/min,2h,,Nieprecyzyjne. 28?,,24h,,Cube,70.7,"200, 400, 600, 800",,"OPC, FA, quartz sand, PVA fiber, water",,"w/b, sand/b, FAC, PVA, SP content","fc, ft",,,"THC, SH, density",NIE,,N/A,,
Liang et al. (2018),10.1016/j.conbuildmat.2018.05.241,,,Residual,4°C/min,2h,door opened,31,"moulds 24h -> 24h @ hot water 90°C  -> 28d @ ""standard curing conditions"" -> o-v 24h@90°C",24h@90°C,90-187.5,Cube,50,"20, 200, 400, 600, 800, 1000",not specified,"OPC, SF, FA, quartz sand, steel slag, steel fibre, PP fibre, water",0.17,"aggregate, fibres type","fc, Young",YES,no,N/A,TAK,"SEM, surface photos",spalling observations,w/b originally given without considering SP as 0.16,additional heating rates: 1 & 8°C/min - only to investigate spalling
Liu & Tan 2017,10.1016/j.conbuildmat.2016.12.204,,,Residual,10°C/min,2h,,30,"1d water, 6d sealed, 21d lab. cond.",no,,Cube,50,"200, 400, 600, 800",,"OPC, FA, silica sand, water, PVA fiber, steel fiber, SP",,spalling: mortar & SHCC,"fc, ft",,,density,TAK,SEM,"spalling (1D HT, 200x200x140), ",The sizes of silica sand range from 120 to 150 mesh (106–120 μm),
Malhotra (1956),10.1680/macr.1956.8.23.85,,,,,,,,,,,,,,,,,,,,,,,,,,
Mendes et al. (2008),10.1617/s11527-007-9247-8,"CP with slag (0, 35, 50, 65%)",,Residual,,,,,,,,,,,,,,,,,,,,,,,
Phan & Carion (2002),10.14359/11317,,,Residual; Hot; Hot_Stressed,,,,,,,49-101,,,,,,,,,,,,,,,,
Rios et al. 2018,10.1061/(ASCE)MT.1943-5533.0002491,,,Residual; Hot,10°C/min,"6h, 24h, 48h",cooled at room temp.,Nieprecyzyjne. 28?,28d water,not specified,75-85,Cube,50,"100, 300, 500, 700",Hot or 24h,"PC (B-L), silica sand, limestone aggregate <4mm, silica coarse aggregate <10 mm, SF, SP, PP fiber",,"fibre (no, 6mm, 24mm); exposure time (6, 24, 48h)","fc, ft, Gf",no,YES,N/A,TAK,"TGA (concrete and PP fiber), DSC (of PP fiber)","ft (cylinder 100x200), Gf (50x50x220)",characteristic length,
,,,,,,,,,,,,,,,,,,,,,,,,,,,
Shi et al. (2002),10.1061/(ASCE)0733-9445(2002)128:12(1511),"review °C->MPa, MPa->°C,  MPa->°C->MPa",,Hot,no specified,N/A,N/A,60,7d 20°C RH100 -> laboratory conditions,not specified,32.6,Prism,100x100x300,"20, 200, 300, 350, 400, 500, 600, 700, 800",N/A,"OPC, river sand, limestone aggregate <15mm, water",0.617,Temperature,fc,yes,no,no,no,no,no,no,"temperature-flow mapping, review of stress-temperature path influence on fc and ε"
Sobia et al. (2015),10.1680/macr.14.00134,"HAC, PP or basalt fibres",,Residual,5°C/min,1h,1°C/min,28 or 56 days,28 or 56 days in water + 1 day in air,no,50-80 MPa,Cube (prism),40,"20, 400, 700, 1000",not specified,"HAC, GGBS, PP fibre, basalt fibre, sand, water",0.38,Fibre type and content,"fc, bending, ",no,no,density,no,"SEM, XRD, DSC",no,no,no
Vejmelková et al. (2018),10.1016/j.conbuildmat.2018.01.076,świetne wyniki; CAC CP + 4 betony,,Residual,0.5°C/min,3h,natural cooling,28,"cured in laboratory conditions, 20°C, RH25-30%",24h,84.4-103.6,Cube (prism),40,0,not specified,"CAC, Basalt aggregates 0-5, Basalt fibres, SP, water",0.27,Content of basalt fibres; +CAC paste,"fc, bending, ",no,no,"THC, SH",TAK,"XRD, open porosity, matrix density, bulk density, FTS, Adsorption isotherms, pore size distribution",strength gain at room temp.,"Cubes 70 for thermal characteristics, prisms 15x15x60 for thermal strain",

File: _database_concrete_full_20190330.csv
Author,LINK,Note,FINISHED,Test type,Heating rate,Target Temperature,Cooling,Specimen age (days),Storage,oven-dried,fc range @ 20°C (MPa),Specimen shape,Specimen size (mm),Temperatures,Time after exposure,Mix design,n of mixes,w/b,Investigate parameters,Mechanical properties,Stress-strain,Load-deflection,Thermal properties,Other (1),Other (2),Paper
Abrams (1971),https://dx.doi.org/10.14359/17331,hot residual / aggregate type,,Residual; Hot,,,,,,,,,,,,,,,,,,,,,,"Abrams, M. (1971). Compressive strength of concrete at temperatures to 1600F. ACI Special Publication, 25, pp. 33-58. https://doi.org/10.14359/17331"
Al Qadi & Al-Zaidyeen (2014),https://dx.doi.org/10.1016/j.jksues.2012.12.002,Shape effect: cube vs. cylinder; Exposure time,,Residual,,2h or 4h,cooled at room temp.,,,,29.20-45.30,,,,,,,,,,,,,,,"Al Qadi, A. N. S., & Al-Zaidyeen, S. M. (2014). Effect of fibre content and specimen shape on residual strength of polypropylene fibre self-compacting concrete exposed to elevated temperatures. Journal of King Saud University - Engineering Sciences, 26(1), 33–39. https://doi.org/10.1016/j.jksues.2012.12.002"
Arioz 2007,https://dx.doi.org/10.1016/j.firesaf.2007.01.00,"Różne kruszywa, w/c (0.4 i 0.5)",,Residual,20°C/min,2h,2°C/min,35,"28d water, 6d air, 24h 105°C",24h,39-52,Cube,70 mm,20 - 1200 (różne dla poszcz. betonów),2h,"OPC, water, fine and coarse aggregate",,0.4; 0.5; 0.6,"aggregate, w/c",fc,,,density,TGA; dTG of cement paste,colour analysis,"Arioz, O. (2007). Effects of elevated temperatures on properties of concrete. Fire Safety Journal, 42(8), 516–522. https://doi.org/10.1016/j.firesaf.2007.01.003"
Arioz 2009,https://dx.doi.org/10.1002/fam.996,Size effect: cube,,Residual,1°C/min,2h,1°C/min,42,28d water + 7d lab + 7d oven (105°C),7d,69.2 (cube100); 76.6 (cube150),Cube,"100, 150, 200","200, 400, 600, 800, 1000, 1200",7d,"OPC, limestone aggregate <15mm, water, plasticizer",,,specimen size (cube 100 vs. 150),"fc, ft",no,no,N/A,"SEM, surface photos","UPV, rebound hammer; cubes 200 mm only for tensile strength","Arioz, O. (2009). Retained properties of concrete exposed to high temperatures: Size effect. Fire and Materials 33(5), pp. 211-222. https://doi.org/10.1002/fam.996"
Bamonte & Gambarova (2010),https://dx.doi.org/10.1061/(ASCE)MT.1943-5533.0000058,Shape effect: cube vs. cylinder,,Residual; Hot,0.5°C/min,2h,0.25°C/min,120,no data,not specified,125,Cube; Cylinder,cube 40; cylinder 36x110,"20, 150, 300, 450, 600, 750",Hot or 7d@RH70%,"OPC, quartz sand; PP fiber (2 sizes); water, SP, TiO2",,,specimen shape (cube vs. cylinder),"fc, ft, Young (res.), Gf",no,no,thermal diffusivity,N/A,Pavement for Jet fighters,"Bamonte, P., & Gambarova, P. G. (2010). Thermal and Mechanical Properties at High Temperature of a Very High-Strength Durable Concrete. Journal of Materials in Civil Engineering, 22(6), 545–555. https://doi.org/10.1061/(ASCE)MT.1943-5533.0000058"
Bamonte & Gambarova (2012),https://dx.doi.org/10.1617/s11527-012-9839-9,,,Residual; Hot,1 & 2 °C/min,,,,,,51-90,,,"20, 200, 400, 600",,,,,,,,,,,,"Bamonte, P., & Gambarova, P. G. (2012). A study on the mechanical properties of self-compacting concrete at high temperature and after cooling. Materials and Structures 45(9), pp.1375-1387. https://doi.org/10.1617/s11527-012-9839-9"
Erdem (2014),https://dx.doi.org/10.1016/j.cemconcomp.2013.09.019,Size effect: cylinder; ECC,YES,Residual,15°C/min,1h,natural cooling,28,28d@23°C&RH95,no,63.9-67.2,Cylinder,"50, 100, 150","20, 200, 400, 600, 800",after cooling,"OPC, FA, water, PVA fiber, sand, SP (HRWR)",,0.27,,fc,YES,noe,N/A,pore size distributions; vol. variation of pore size; intruded porosity,no,"Erdem, T. K. (2014). Specimen size effect on the residual properties of engineered cementitious composites subjected to high temperatures. Cement and Concrete Composites, 45, 1–8. https://doi.org/10.1016/j.cemconcomp.2013.09.019"
Felicetti et al. (2013),https://dx.doi.org/10.1002/fam.2125,NSC vs. LWC vs. HPLWC,YES,Residual,0.5°C/min,2h,0.2°C/min,150 days,7d water + 21d air @20°C@RH75 + 120d 20°C@RH65,7d (NSC & LWC) & 14d (HPLWC),30-56,Cylinder,100x200,"20, 105, 250, 500, 750",not specified,"OPC, SF slurry, P, SP, water, expanded clay, fine/medium/coarse aggregate",,0.33; 0.63; 0.67,"NSC, LWC, HPLWC","fc, Young, direct tension",YES,,thermal diffusivity,,"Water loss during oven-drying: NSC: 4%; LWC: 8%; HPLWC: 8% in the first week + 4% in the second week; Study of structural implications (3 beams, isotherm 500°C)","Felicetti, R., Gambarova, P. G., & Bamonte, P. (2013). Thermal and mechanical properties of light-weight concrete exposed to high temperature. Fire and Materials, 37(3), 200–216. https://doi.org/10.1002/fam.2125"
Hager & Pimienta (2004),https://www.rilem.net/publication/publication/44?id_papier=689,Residual vs. Hot; 2 fibre contents,,Residual; Hot,1°C/min,2h,<1.8°C/min,900,1d + 6d sealed +2.5y@20°C@RH50,no,90-120,Cylinder,104x300,"20, 120, 250, 400, 600",Hot or not specified,"OPC, sand, limestone aggr., SF, plasticizer, water, PP fiber",,0.30,fibers,"fc, Young",YES,no,N/A,SEM,spalling observations,"Halicka, A., Ogrodnik, P., & Zegardlo, B. (2013). Using ceramic sanitary ware waste as concrete aggregate. Construction and Building Materials, 48, 295–305. https://doi.org/10.1016/j.conbuildmat.2013.06.063"
Hager et al. (2016),https://dx.doi.org/10.1002/fam.2318,4 aggregates,,Residual,,,,,,,,,,,,,,,,,,,,,,"Hager, I., & Pimienta, P. (2004). The impact of the addition of polypropylene fibres on the mechanical properties of high performance concretes exposed to high temperatures. In 6th RILEM Symposium on Fibre-Reinforced Concretes (FRC), pp. 575–582. Varenna, Italy."
Halicka et al. (2013),https://dx.doi.org/10.1016/j.conbuildmat.2013.06.063,"OPC, CAC, ceramic aggregate, testing after 30 days",,Residual,staged (1-5°C/min),0.5h; 4h,natural cooling,,,no,,,,,,,,,,,,,,,,"Hager, I., Tracz, T., Śliwiński, J, Krzemień, K. (2016). The influence of aggregate type on the physical and mechanical properties of high-performance concrete subjected to high temperature. Fire and Materials 40(5), pp. 668-682. https://doi.org/10.1002/fam.2318"
Holčapek et al. (2018),https://dx.doi.org/10.3311/PPci.11080,CAC; superb results (25 % after 1000 °C),YES,Residual,10°C/min,3h,natural cooling,not specified,not specified,"yes, all samples",72.5,Cube (prism 160),40,"105, 200, 300, 350, 400, 500, 600, 700, 800, 900, 1000",not specified,"CAC, Metakaolin, ceramic fibres, basalt aggregate, plasticizer, water",1,x,none,"strength, flexural strength, dynamic modulus of elasticity, fracture energy",no,no,no,"bulk density, TGA",no,"Hosan, A., Haque, S., & Shaikh, F. (2015).  Comparative study of sodium and potassium based fly ash geopolymer at elevated temperatures. International Conference on Performance-based and Life-cycle Structural Engineering, Brisbane, QLD, Australia, 9-11 December 2015. Brisbane, QLD, Australia: School of Civil Engineering, The University of Queensland.https://doi.org/10.14264/uql.2016.545"
Hosan et al. (2015) + Shaikh,https://dx.doi.org/10.14264/uql.2016.545,GP,,Residual,5°C/min,1h,not specified,not specified,24h@70°C then at ambient temp.,no,28-55,Cube,50 mm,"20, 200, 400, 600, 800",not specified,"Na2SiO3, NaOH, FA oraz K2SiO2, KOH, FA",,x,activators,fc,no,no,,,,"Jackiewicz-Rek, W., Drzymała, T., Kuś, A., & Tomaszewski, M. (2016). Durability of High Performance Concrete (HPC) Subject to Fire Temperature Impact. Archives of Civil Engineering, 62(4), pp. 73–93. https://doi.org/10.1515/ace-2015-0109"
Jackiewicz-Rek et al. (2016),https://dx.doi.org/10.1515/ace-2015-0109,HPC: aeration,,Residual,ISO,until SS,,,,,,,,,,,,,,,,,,,,"Jiang, C., Lu, D., & Lu, C. (2017). The effect of nanoparticles on the properties of calcium aluminate cement pastes at high temperatures, Advances in Cement Research 30(5), pp. 195-203."
Kong & Sanjayan (2010),https://dx.doi.org/10.1016/j.cemconres.2009.10.017,size & shape effect; geopolymer,,Residual,4.4°C/min,1h,,3 days,24h@20°C -> 24h 80°CRH93% -> 24h until tests,no,44.1-72.4,Cube; Cylinder,cube 25; cylinder 35x70 & 100x200,"20, 800",<24h,Various materials,,Various,,,,,,,,"Kong, D. L. Y., & Sanjayan, J. G. (2010). Effect of elevated temperatures on geopolymer paste, mortar and concrete. Cement and Concrete Research, 40(2), pp. 334–339. https://doi.org/10.1016/j.cemconres.2009.10.017"
Li et al. 2017 ,https://dx.doi.org/10.1016/j.conbuildmat.2017.09.125,,,Residual,5°C/min,2h,,Nieprecyzyjne. 28?,,24h,,Cube,70.7,"200, 400, 600, 800",,"OPC, FA, quartz sand, PVA fiber, water",,,"w/b, sand/b, FAC, PVA, SP content","fc, ft",,,"THC, SH",density,N/A,"Li, X., Bao, Y., Wu, L., Yan, Q., Ma, H., Chen, G., & Zhang, H. (2017). Thermal and mechanical properties of high-performance fiber- reinforced cementitious composites after exposure to high temperatures. Construction and Building Materials 157, pp. 829–838. https://doi.org/10.1016/j.conbuildmat.2017.09.125"
Liang et al. (2018),https://dx.doi.org/10.1016/j.conbuildmat.2018.05.241,,,Residual,4°C/min,2h,door opened,31,"moulds 24h -> 24h @ hot water 90°C  -> 28d @ ""standard curing conditions"" -> o-v 24h@90°C",24h@90°C,90-187.5,Cube,50,"20, 200, 400, 600, 800, 1000",not specified,"OPC, SF, FA, quartz sand, steel slag, steel fibre, PP fibre, water",,0.17,"aggregate, fibres type","fc, Young",YES,no,N/A,"SEM, surface photos",spalling observations; additional heating rates: 1 & 8°C/min - only to investigate spalling; w/b originally given without considering SP as 0.16,"Liang, X., Wu, C., Su, Y., Chen, Z., & Li, Z. (2018). Development of ultra-high performance concrete with high fire resistance. Construction and Building Materials 179, pp. 400–412. https://doi.org/10.1016/j.conbuildmat.2018.05.241"
Liu & Tan 2017,https://dx.doi.org/10.1016/j.conbuildmat.2016.12.204,,,Residual,10°C/min,2h,,30,"1d water, 6d sealed, 21d lab. cond.",no,,Cube,50,"200, 400, 600, 800",,"OPC, FA, silica sand, water, PVA fiber, steel fiber, SP",,,spalling: mortar & SHCC,"fc, ft",,,density,SEM,"spalling (1D HT, 200x200x140), The sizes of silica sand range from 120 to 150 mesh (106–120 μm)","Liu, J. C., & Tan, K. H. (2017). Fire resistance of strain hardening cementitious composite with hybrid PVA and steel fibers. Construction and Building Materials 135, pp. 600–611. https://doi.org/10.1016/j.conbuildmat.2016.12.204"
Malhotra (1956),https://dx.doi.org/10.1680/macr.1956.8.23.85,,,,,,,,,,,,,,,,,,,,,,,,,"Malhotra, H.L. (1956). The effect of temperature on the compressive strength of concrete. Magazine of Concrete Research 8(23), pp. 85-94. https://doi.org/10.1680/macr.1956.8.23.85"
Mendes et al. (2008),https://dx.doi.org/10.1617/s11527-007-9247-8,"CP with slag (0, 35, 50, 65%)",,Residual,,,,,,,,,,,,,,,,,,,,,,"Mendes, A., Sanjayan, J., & Collins, F. (2008). Phase transformations and mechanical strength of OPC/Slag pastes submitted to high temperatures. Materials and Structures/Materiaux et Constructions, 41(2), pp. 345-350. https://doi.org/10.1617/s11527-007-9247-8"
Netinger et al. (2011),https://dx.doi.org/10.1016/j.firesaf.2011.07.002,aggregates,YES,Residual,preheated furnace,1.5h,cooled at room temp.,28,moulds 24h -> 27d water @20°C,no,26-47,Cube (prism 160),40,"20, 200, 400, 600, 800, 1000",not specified,"aggregates: river, slag (2) diabese, crushed brick, crushed tile, dolomite, OPC, water",7,0.5,aggregates,"fc, bending",no,no,no,no,no,"Netinger, I., Kesegic, I., & Guljas, I. (2011). The effect of high temperatures on the mechanical properties of concrete made with different types of aggregates. Fire Safety Journal, 46(7), 425–430. https://doi.org/10.1016/j.firesaf.2011.07.002"
Netinger et al. (2013),https://dx.doi.org/10.1016/j.proeng.2013.08.121,steel slag,YES,Residual,1°C/min,1h,natural cooling,56,moulds 24h -> 7d water -> 20d 20°C@RH95 -> 28d lab. cond.,no,59-81,Cube,100,"20, 400, 800",not specified,"OPC, water, SP, dolomite, slag (2)",5,0.43,slags,"fc, E",no,no,no,"density, UPV, dilatometry, SEM",no,"Netinger, I., Rukavina, M. J., & Mladenovič, A. (2013). Improvement of post-fire properties of concrete with steel slag aggregate. In Procedia Engineering (Vol. 62, pp. 745–753). Elsevier Ltd. https://doi.org/10.1016/j.proeng.2013.08.121"
Phan & Carion (2002),https://dx.doi.org/10.14359/11317,Residual vs. Hot (un- and pre-loaded),,Residual; Hot; Hot_Stressed,,,,,,,49-101,,,,,,,,,,,,,,,"Phan, L. T., & Carino, N. J. (2002). Effects of Test Conditions and Mixture Proportions on Behavior of High - Strength Concrete Exposed to High Temperatures. ACI Materials Journal, 99(1), pp. 54–66. https://doi.org/10.14359/11317"
Rios et al. 2018,https://dx.doi.org/10.1061/(ASCE)MT.1943-5533.0002491,,,Residual; Hot,10°C/min,"6h, 24h, 48h",cooled at room temp.,Nieprecyzyjne. 28?,28d water,not specified,75-85,Cube,50,"100, 300, 500, 700",Hot or 24h,"PC (B-L), silica sand, limestone aggregate <4mm, silica coarse aggregate <10 mm, SF, SP, PP fiber",,,"fibre (no, 6mm, 24mm); exposure time (6, 24, 48h)","fc, ft, Gf",no,YES,N/A,"TGA (concrete and PP fiber), DSC (of PP fiber)","ft (cylinder 100x200), Gf (50x50x220); characteristic length","Ríos, J. D., Cifuentes, H., Leiva, C., García, C., & Alba, M. D. (2018). Behavior of high-strength polypropylene fiber-reinforced self-compacting concrete exposed to high temperatures. Journal of Materials in Civil Engineering (ASCE), 30(11), pp. 04018271. https://doi.org/10.1061/(ASCE)MT.1943-5533.0002491"
Sitarz et al. (2018),https://dx.doi.org/10.1051/matecconf/201816306004,geopolymer,YES,Residual,1°C/min,not specified,not specified,28d,CEM: 7d woda i 21d air-dry conditions; GP: 24h 70°C i 27d air-dry conditions,no,"CEM: 52, GP: 20",Cube (prism 160),40,"20, 200, 400, 600, 800",not specified,"OPC, sand, water, Na2SiO3, NaOH, fly ash, plasticiser",,"CEM: 0.5, GP: x",CEM vs. GP,"fc, bending",no,no,no,"IMAGES: cracked CEM, uncracked GP",no,"Sitarz, M., Hager, I., & Kochanek, J. (2018). Effect of High Temperature on Mechanical Properties of Geopolymer Mortar. MATEC Web of Conferences, 163, 06004. https://doi.org/10.1051/matecconf/201816306004"
Shi et al. (2002),https://dx.doi.org/10.1061/(ASCE)0733-9445(2002)128:12(1511),"review °C->MPa, MPa->°C,  MPa->°C->MPa",,Hot,no specified,N/A,N/A,60,7d 20°C RH100 -> laboratory conditions,not specified,32.6,Prism,100x100x300,"20, 200, 300, 350, 400, 500, 600, 700, 800",N/A,"OPC, river sand, limestone aggregate <15mm, water",,0.617,Temperature,fc,yes,no,no,no,"temperature-flow mapping, review of stress-temperature path influence on fc and ε","Shi, X., Tan, T.-H., Tan, K.-H., & Guo, Z. (2002). Concrete Constitutive Relationships Under Different Stress-Temperature Paths. Journal of Structural Engineering, 128(12), 1511–1518. https://doi.org/10.1061/(ASCE)0733-9445(2002)128:12(1511)"
Sobia et al. (2015),https://dx.doi.org/10.1680/macr.14.00134,"HAC, PP or basalt fibres",YES,Residual,5°C/min,1h,1°C/min,28 or 56,28 or 56 days in water + 1 day in air,no,50-80,Cube (prism 160),40,"20, 400, 700, 1000",not specified,"HAC, GGBS, PP fibre, basalt fibre, sand, water",,0.38,Fibre type and content,"fc, bending",no,no,density,"SEM, XRD, DSC",no,"Sobia, A.Q., Hamidah, M.S., Azmi , I., Rafeeqi S.F.A. (2015). Elevated Temperature Resistance of Ultra-High-Performance Fibre-Reinforced Cementitious Composites. Magazine of Concrete Research 67(17), pp. 923-937. https://www.icevirtuallibrary.com/doi/10.1680/macr.14.00134"
Szymkuć et al. (2018),https://www.researchgate.net/publication/325416491_Study_on_the_use_of_ultra-lightweight_cement_composite_for_enhancing_fire_performance_of_concrete_filled_tubular_columns,cenosphere,YES,Residual,6 °C/min,1h,natural cooling,180,moulds 24h -> 27d water -> 5 months lab. cond.,7d,53,Cube (prism 160),40,"20, 105, 400, 600, 700, 800, 1000",24h,"OPC, cenosphere, SP, water",1,0.30,none,fc,no,no,"THC, SH","density, SEM, DSC",SH with DSC and TPS; study of structural implications (as a filling of CFT columns),"Szymkuć, W., Toklowicz, P., Glema, A., Craveiro, H. (2018). Study on the use of ultra-lightweight cement composite for enhancing fire performance of concrete-filled tubular columns. Proceedings of the 10th International Conference on Structures in Fire, pp. 585-592, Ulster University, Belfast, UK"
Vejmelková et al. (2018),https://dx.doi.org/10.1016/j.conbuildmat.2018.01.076,świetne wyniki; CAC CP + 4 betony,YES,Residual,0.5°C/min,3h,natural cooling,28,"cured in laboratory conditions, 20°C, RH25-30%",24h,84.4-103.6,Cube (prism 160),40,"20, 400, 1000",not specified,"CAC, Basalt aggregates 0-5, Basalt fibres, SP, water",,0.27,Content of basalt fibres; +CAC paste,"fc, bending",no,no,"THC, SH","XRD, open porosity, matrix density, bulk density, FTS, Adsorption isotherms, pore size distribution","strength gain at room temp.; Cubes 70 for thermal characteristics, prisms 15x15x60 for thermal strain","Vejmelková, E., Koňáková, D., Scheinherrová, L., Doleželová, M., Keppert, M., & Černý, R. (2018). High temperature durability of fiber reinforced high alumina cement composites. Construction and Building Materials 162, pp. 881–891. https://doi.org/10.1016/j.conbuildmat.2018.01.076"
Zegardło et al. (2018),https://dx.doi.org/10.1016/j.conbuildmat.2018.04.030,ISO fire,YES,Residual,ISO,6h,natural cooling,,moulds 24h -> 27d water -> 30d 20°C@RH50%,no,39-85,Cylinder,100x200,"20, 1000",24h,"CAC, aggregate, water, PP, aeration agent",6,0.40-0.63,"aggregate, PP, aeration, conditions: dry, medium-wet and wet",fc,no,no,no,"density, SEM",no,"Zhang, H. Y., Kodur, V., Wu, B., Cao, L., & Wang, F. (2016). Thermal behavior and mechanical properties of geopolymer mortar after exposure to elevated temperatures. Construction and Building Materials, 109, 17–24. https://doi.org/10.1016/j.conbuildmat.2016.01.043"
Zhang et al. (2016),https://dx.doi.org/10.1016/j.conbuildmat.2016.01.043,GP,YES,Residual,5°C/min,1h,natural cooling,7,6d in cabinet 22°C@RH95 -> 1d lab. cond.,no,34-49,Cube (prism 160),40,"20, 100, 300, 500, 700",not specified,"metakaolin, fla ash, OPC, aggregate",3,x,mix,"fc, bending",no,no,no,"bond strength, TGA, DSC, thermla expansion",no,"Zegardło, B., Szeląg, M., & Ogrodnik, P. (2018). Concrete resistant to spalling made with recycled aggregate from sanitary ceramic wastes – The effect of moisture and porosity on destructive processes occurring in fire conditions. Construction and Building Materials, 173, 58–68. https://doi.org/10.1016/j.conbuildmat.2018.04.030"
